Repository: R-an-ran/The-data-of-my-master-s-thesis

# The-data-of-my-master-s-thesis
The data of my master's thesis

File: Tonset.csv (part 1 of 2)
ILs,Cation,Anion,[IM+],[PYR+],[PY+],[Pip+],[N4+],[P4+],[TMG+],[Triazo+],[Bet+],[M+_(TX)],[Mor+],[Cn_Quinu+],[Cn_Trop+],[SO3H],[Metal]ca,[C-N],[C#N]ca,[C=O]ca,[CH3],[=]ca,[-O-]ca,[-OH]ca,[Ring]ca,[Coo]ca,[substituents]ca,[CnH2n+1]n,N_[CnH2n+1],[CnH2n]n,N_[CnH2n],[CnH2n-1]n,N_[CnH2n-1],[CnF2n+1]n,N_[CnF2n+1],R1[CnH2n+1/CnH2n]n,R1_n,[Dat],[BA],[BE],[Phe],[Melanime],[N2-],[B2-],[B4-],[NO3-],[SCN-],[C3-],[N3-],[P6-],[RSO4-],[RSO3-],[RCO2-],[RCOO-],[RPO4-],[-(SO2)-],[-O-]a,[CH],[NH2],[=]a,[C#N]a,[-CHO],[C=O]a,[-OH]a,[-NO2],[-X],[ClO4],[Metal-]a,[Benzene]a,[substituents]a,[Ring]a,[CmH2m+1]m,N_[CmH2m+1],[CmF2m+1]m,N_[CmF2m+1],[CmH2m]m,N_[CmH2m],Tonset/°C
[C3SO3HMIM][Cl],[C3SO3HMIM],[Cl],1,0,0,0,0,0,0,0,0,0,0,0,0,1,0,0,0,0,1,0,0,0,0,0,2,0,0,1,3,0,0,0,0,0,0,0,0,0,0,0,0,0,0,0,0,0,0,0,0,0,0,0,0,0,0,0,0,0,0,0,0,0,0,1,0,0,0,0,0,0,0,0,0,0,0,245
[C3SO3HMIM][Br],[C3SO3HMIM],[Br],1,0,0,0,0,0,0,0,0,0,0,0,0,1,0,0,0,0,1,0,0,0,0,0,2,0,0,1,3,0,0,0,0,0,0,0,0,0,0,0,0,0,0,0,0,0,0,0,0,0,0,0,0,0,0,0,0,0,0,0,0,0,0,1,0,0,0,0,0,0,0,0,0,0,0,241
[C3SO3HMIM][BF4],[C3SO3HMIM],[BF4],1,0,0,0,0,0,0,0,0,0,0,0,0,1,0,0,0,0,1,0,0,0,0,0,2,0,0,1,3,0,0,0,0,0,0,0,0,0,0,0,0,0,1,0,0,0,0,0,0,0,0,0,0,0,0,0,0,0,0,0,0,0,0,4,0,0,0,4,0,0,0,0,0,0,0,295
[C3SO3HMIM][CH3CO2],[C3SO3HMIM],[CH3CO2],1,0,0,0,0,0,0,0,0,0,0,0,0,1,0,0,0,0,1,0,0,0,0,0,2,0,0,1,3,0,0,0,0,0,0,0,0,0,0,0,0,0,0,0,0,0,0,0,0,0,1,0,0,0,0,0,0,0,0,0,0,0,0,0,0,0,0,1,0,1,1,0,0,0,0,355
[C3SO3HMIM][CH3SO3],[C3SO3HMIM],[CH3SO3],1,0,0,0,0,0,0,0,0,0,0,0,0,1,0,0,0,0,1,0,0,0,0,0,2,0,0,1,3,0,0,0,0,0,0,0,0,0,0,0,0,0,0,0,0,0,0,0,0,1,0,0,0,0,0,0,0,0,0,0,0,0,0,0,0,0,0,1,0,1,1,0,0,0,0,288
[C4SO3HMIM][Cl],[C4SO3HMIM],[Cl],1,0,0,0,0,0,0,0,0,0,0,0,0,1,0,0,0,0,1,0,0,0,0,0,2,0,0,1,4,0,0,0,0,0,0,0,0,0,0,0,0,0,0,0,0,0,0,0,0,0,0,0,0,0,0,0,0,0,0,0,0,0,0,1,0,0,0,0,0,0,0,0,0,0,0,213
[C3SO3HPY][Cl],[C3SO3HPY],[Cl],0,0,1,0,0,0,0,0,0,0,0,0,0,1,0,0,0,0,0,0,0,0,0,0,1,0,0,1,3,0,0,0,0,0,0,0,0,0,0,0,0,0,0,0,0,0,0,0,0,0,0,0,0,0,0,0,0,0,0,0,0,0,0,1,0,0,0,0,0,0,0,0,0,0,0,172
[C3SO3HPY][Br],[C3SO3HPY],[Br],0,0,1,0,0,0,0,0,0,0,0,0,0,1,0,0,0,0,0,0,0,0,0,0,1,0,0,1,3,0,0,0,0,0,0,0,0,0,0,0,0,0,0,0,0,0,0,0,0,0,0,0,0,0,0,0,0,0,0,0,0,0,0,1,0,0,0,0,0,0,0,0,0,0,0,167
[C3SO3HPY][BF4],[C3SO3HPY],[BF4],0,0,1,0,0,0,0,0,0,0,0,0,0,1,0,0,0,0,0,0,0,0,0,0,1,0,0,1,3,0,0,0,0,0,0,0,0,0,0,0,0,0,1,0,0,0,0,0,0,0,0,0,0,0,0,0,0,0,0,0,0,0,0,4,0,0,0,4,0,0,0,0,0,0,0,207
[C3SO3HPY][CH3CO2],[C3SO3HPY],[CH3CO2],0,0,1,0,0,0,0,0,0,0,0,0,0,1,0,0,0,0,0,0,0,0,0,0,1,0,0,1,3,0,0,0,0,0,0,0,0,0,0,0,0,0,0,0,0,0,0,0,0,0,1,0,0,0,0,0,0,0,0,0,0,0,0,0,0,0,0,1,0,1,1,0,0,0,0,240
[C3SO3HPY][CH3SO3],[C3SO3HPY],[CH3SO3],0,0,1,0,0,0,0,0,0,0,0,0,0,1,0,0,0,0,0,0,0,0,0,0,1,0,0,1,3,0,0,0,0,0,0,0,0,0,0,0,0,0,0,0,0,0,0,0,0,1,0,0,0,0,0,0,0,0,0,0,0,0,0,0,0,0,0,1,0,1,1,0,0,0,0,202
[C4SO3HPY][Cl],[C4SO3HPY],[Cl],0,0,1,0,0,0,0,0,0,0,0,0,0,1,0,0,0,0,0,0,0,0,0,0,1,0,0,1,4,0,0,0,0,0,0,0,0,0,0,0,0,0,0,0,0,0,0,0,0,0,0,0,0,0,0,0,0,0,0,0,0,0,0,1,0,0,0,0,0,0,0,0,0,0,0,174
"[NC2OH,C2OH,C2OH,C3SO3H][Cl]","[NC2OH,C2OH,C2OH,C3SO3H]",[Cl],0,0,0,0,1,0,0,0,0,0,0,0,0,0,0,0,0,0,0,0,0,3,0,0,4,0,0,3,2,0,0,0,0,1,3,0,0,0,0,0,0,0,0,0,0,0,0,0,0,0,0,0,0,0,0,0,0,0,0,0,0,0,0,1,0,0,0,0,0,0,0,0,0,0,0,238
"[NC2OH,C2OH,C2OH,C3SO3H][Br]","[NC2OH,C2OH,C2OH,C3SO3H]",[Br],0,0,0,0,1,0,0,0,0,0,0,0,0,0,0,0,0,0,0,0,0,3,0,0,4,0,0,3,2,0,0,0,0,1,3,0,0,0,0,0,0,0,0,0,0,0,0,0,0,0,0,0,0,0,0,0,0,0,0,0,0,0,0,1,0,0,0,0,0,0,0,0,0,0,0,230
"[NC2OH,C2OH,C2OH,C3SO3H][BF4]","[NC2OH,C2OH,C2OH,C3SO3H]",[BF4],0,0,0,0,1,0,0,0,0,0,0,0,0,0,0,0,0,0,0,0,0,3,0,0,4,0,0,3,2,0,0,0,0,1,3,0,0,0,0,0,0,0,1,0,0,0,0,0,0,0,0,0,0,0,0,0,0,0,0,0,0,0,0,4,0,0,0,4,0,0,0,0,0,0,0,273
"[NC2OH,C2OH,C2OH,C3SO3H][CH3CO2]","[NC2OH,C2OH,C2OH,C3SO3H]",[CH3CO2],0,0,0,0,1,0,0,0,0,0,0,0,0,0,0,0,0,0,0,0,0,3,0,0,4,0,0,3,2,0,0,0,0,1,3,0,0,0,0,0,0,0,0,0,0,0,0,0,0,0,1,0,0,0,0,0,0,0,0,0,0,0,0,0,0,0,0,1,0,1,1,0,0,0,0,307
"[NC2OH,C2OH,C2OH,C3SO3H][CH3SO3]","[NC2OH,C2OH,C2OH,C3SO3H]",[CH3SO3],0,0,0,0,1,0,0,0,0,0,0,0,0,0,0,0,0,0,0,0,0,3,0,0,4,0,0,3,2,0,0,0,0,1,3,0,0,0,0,0,0,0,0,0,0,0,0,0,0,1,0,0,0,0,0,0,0,0,0,0,0,0,0,0,0,0,0,1,0,1,1,0,0,0,0,268
"[NC2OH,C2OH,C2OH,C4SO3H][Cl]","[NC2OH,C2OH,C2OH,C4SO3H]",[Cl],0,0,0,0,1,0,0,0,0,0,0,0,0,1,0,0,0,0,0,0,0,3,0,0,4,0,0,3,2,0,0,0,0,1,4,0,0,0,0,0,0,0,0,0,0,0,0,0,0,0,0,0,0,0,0,0,0,0,0,0,0,0,0,1,0,0,0,0,0,0,0,0,0,0,0,238
"[N1,1,2,C2OH][NTf2]","[N1,1,2,C2OH]",[NTf2],0,0,0,0,1,0,0,0,0,0,0,0,0,0,0,0,0,0,2,0,0,1,0,0,4,0,0,1,2,0,0,0,0,0,0,0,0,0,0,0,1,0,0,0,0,0,0,0,0,0,0,0,0,0,0,0,0,0,0,0,0,0,0,0,0,0,0,0,0,0,0,2,1,0,0,406
"[N1,2,C2OH,C2OH][NTf2]","[N1,2,C2OH,C2OH]",[NTf2],0,0,0,0,1,0,0,0,0,0,0,0,0,0,0,0,0,0,1,0,0,2,0,0,4,0,0,2,2,0,0,0,0,0,0,0,0,0,0,0,1,0,0,0,0,0,0,0,0,0,0,0,0,0,0,0,0,0,0,0,0,0,0,0,0,0,0,0,0,0,0,2,1,0,0,375
"[N1,1,2,C2OH][OTF]","[N1,1,2,C2OH]",[TfO],0,0,0,0,1,0,0,0,0,0,0,0,0,0,0,0,0,0,2,0,0,1,0,0,4,0,0,1,2,0,0,0,0,0,0,0,0,0,0,0,0,0,0,0,0,0,0,0,0,1,0,0,0,0,0,0,0,0,0,0,0,0,0,0,0,0,0,1,0,0,0,1,1,0,0,348
"[N1,2,C2OH,C2OH][OTF]","[N1,2,C2OH,C2OH]",[TfO],0,0,0,0,1,0,0,0,0,0,0,0,0,0,0,0,0,0,1,0,0,2,0,0,4,0,0,2,2,0,0,0,0,0,0,0,0,0,0,0,0,0,0,0,0,0,0,0,0,1,0,0,0,0,0,0,0,0,0,0,0,0,0,0,0,0,0,1,0,0,0,1,1,0,0,383
"[N1,1,2,C2OH][FAP]","[N1,1,2,C2OH]",[(C2F5)3PF3],0,0,0,0,1,0,0,0,0,0,0,0,0,0,0,0,0,0,2,0,0,1,0,0,4,0,0,1,2,0,0,0,0,0,0,0,0,0,0,0,0,0,0,0,0,0,0,1,0,0,0,0,0,0,0,0,0,0,0,0,0,0,0,3,0,0,0,6,0,0,0,3,2,0,0,316
"[N1,2,C2OH,C2OH][FAP]","[N1,2,C2OH,C2OH]",[(C2F5)3PF3],0,0,0,0,1,0,0,0,0,0,0,0,0,0,0,0,0,0,1,0,0,2,0,0,4,0,0,2,2,0,0,0,0,0,0,0,0,0,0,0,0,0,0,0,0,0,0,1,0,0,0,0,0,0,0,0,0,0,0,0,0,0,0,3,0,0,0,6,0,0,0,3,2,0,0,312
"[N1,1,2,C2OH][DCA]","[N1,1,2,C2OH]",[DCA],0,0,0,0,1,0,0,0,0,0,0,0,0,0,0,0,0,0,2,0,0,1,0,0,4,0,0,1,2,0,0,0,0,0,0,0,0,0,0,0,1,0,0,0,0,0,0,0,0,0,0,0,0,0,0,0,0,0,2,0,0,0,0,0,0,0,0,2,0,0,0,0,0,0,0,258
"[N1,2,C2OH,C2OH][DCA]","[N1,2,C2OH,C2OH]",[DCA],0,0,0,0,1,0,0,0,0,0,0,0,0,0,0,0,0,0,1,0,0,2,0,0,4,0,0,2,2,0,0,0,0,0,0,0,0,0,0,0,1,0,0,0,0,0,0,0,0,0,0,0,0,0,0,0,0,0,2,0,0,0,0,0,0,0,0,2,0,0,0,0,0,0,0,212
[EMIM][BF4],[EMIM],[BF4],1,0,0,0,0,0,0,0,0,0,0,0,0,0,0,0,0,0,1,0,0,0,0,0,2,1,2,0,0,0,0,0,0,0,0,0,0,0,0,0,0,0,1,0,0,0,0,0,0,0,0,0,0,0,0,0,0,0,0,0,0,0,0,4,0,0,0,4,0,0,0,0,0,0,0,413
[BMIM][BF4],[BMIM],[BF4],1,0,0,0,0,0,0,0,0,0,0,0,0,0,0,0,0,0,1,0,0,0,0,0,2,1,4,0,0,0,0,0,0,0,0,0,0,0,0,0,0,0,1,0,0,0,0,0,0,0,0,0,0,0,0,0,0,0,0,0,0,0,0,4,0,0,0,4,0,0,0,0,0,0,0,399
[HMIM][BF4],[HMIM],[BF4],1,0,0,0,0,0,0,0,0,0,0,0,0,0,0,0,0,0,1,0,0,0,0,0,2,1,6,0,0,0,0,0,0,0,0,0,0,0,0,0,0,0,1,0,0,0,0,0,0,0,0,0,0,0,0,0,0,0,0,0,0,0,0,4,0,0,0,4,0,0,0,0,0,0,0,420
[DMIM][BF4],[DMIM],[BF4],1,0,0,0,0,0,0,0,0,0,0,0,0,0,0,0,0,0,2,0,0,0,0,0,2,0,0,0,0,0,0,0,0,0,0,0,0,0,0,0,0,0,1,0,0,0,0,0,0,0,0,0,0,0,0,0,0,0,0,0,0,0,0,4,0,0,0,4,0,0,0,0,0,0,0,414
[BMIM][PF6],[BMIM],[PF6],1,0,0,0,0,0,0,0,0,0,0,0,0,0,0,0,0,0,1,0,0,0,0,0,2,1,4,0,0,0,0,0,0,0,0,0,0,0,0,0,0,0,0,0,0,0,0,1,0,0,0,0,0,0,0,0,0,0,0,0,0,0,0,6,0,0,0,6,0,0,0,0,0,0,0,421
[HMIM][PF6],[HMIM],[PF6],1,0,0,0,0,0,0,0,0,0,0,0,0,0,0,0,0,0,1,0,0,0,0,0,2,1,6,0,0,0,0,0,0,0,0,0,0,0,0,0,0,0,0,0,0,0,0,1,0,0,0,0,0,0,0,0,0,0,0,0,0,0,0,6,0,0,0,6,0,0,0,0,0,0,0,422
[EMIM][TfN2],[EMIM],[NTf2],1,0,0,0,0,0,0,0,0,0,0,0,0,0,0,0,0,0,1,0,0,0,0,0,2,1,2,0,0,0,0,0,0,0,0,0,0,0,0,0,1,0,0,0,0,0,0,0,0,0,0,0,0,0,0,0,0,0,0,0,0,0,0,0,0,0,0,0,0,0,0,2,1,0,0,419
[BMIM][TfN2],[BMIM],[NTf2],1,0,0,0,0,0,0,0,0,0,0,0,0,0,0,0,0,0,1,0,0,0,0,0,2,1,4,0,0,0,0,0,0,0,0,0,0,0,0,0,1,0,0,0,0,0,0,0,0,0,0,0,0,0,0,0,0,0,0,0,0,0,0,0,0,0,0,0,0,0,0,2,1,0,0,419
[HMIM][TfN2],[HMIM],[NTf2],1,0,0,0,0,0,0,0,0,0,0,0,0,0,0,0,0,0,1,0,0,0,0,0,2,1,6,0,0,0,0,0,0,0,0,0,0,0,0,0,1,0,0,0,0,0,0,0,0,0,0,0,0,0,0,0,0,0,0,0,0,0,0,0,0,0,0,0,0,0,0,2,1,0,0,411
[MIM][TfN2],[MIM],[NTf2],1,0,0,0,0,0,0,0,0,0,0,0,0,0,0,0,0,0,1,0,0,0,0,0,1,0,0,0,0,0,0,0,0,0,0,0,0,0,0,0,1,0,0,0,0,0,0,0,0,0,0,0,0,0,0,0,0,0,0,0,0,0,0,0,0,0,0,0,0,0,0,2,1,0,0,391
[MMMIM][TfN2],[MMMIM],[NTf2],1,0,0,0,0,0,0,0,0,0,0,0,0,0,0,0,0,0,3,0,0,0,0,0,3,0,0,0,0,0,0,0,0,0,0,0,0,0,0,0,1,0,0,0,0,0,0,0,0,0,0,0,0,0,0,0,0,0,0,0,0,0,0,0,0,0,0,0,0,0,0,2,1,0,0,437
[EMIM][Ac],[EMIM],[Ac],1,0,0,0,0,0,0,0,0,0,0,0,0,0,0,0,0,0,1,0,0,0,0,0,2,1,2,0,0,0,0,0,0,0,0,0,0,0,0,0,0,0,0,0,0,0,0,0,0,0,0,1,0,0,0,0,0,0,0,0,0,0,0,0,0,0,0,1,0,1,1,0,0,0,0,221
[HMIM][Ac],[HMIM],[Ac],1,0,0,0,0,0,0,0,0,0,0,0,0,0,0,0,0,0,1,0,0,0,0,0,2,1,6,0,0,0,0,0,0,0,0,0,0,0,0,0,0,0,0,0,0,0,0,0,0,0,0,1,0,0,0,0,0,0,0,0,0,0,0,0,0,0,0,1,0,1,1,0,0,0,0,220
[OMIM][Ac],[OMIM],[Ac],1,0,0,0,0,0,0,0,0,0,0,0,0,0,0,0,0,0,1,0,0,0,0,0,2,1,8,0,0,0,0,0,0,0,0,0,0,0,0,0,0,0,0,0,0,0,0,0,0,0,0,1,0,0,0,0,0,0,0,0,0,0,0,0,0,0,0,1,0,1,1,0,0,0,0,216
[BMMIM][BF4],[BMMIM],[BF4],1,0,0,0,0,0,0,0,0,0,0,0,0,0,0,0,0,0,2,0,0,0,0,0,3,1,4,0,0,0,0,0,0,0,0,0,0,0,0,0,0,0,1,0,0,0,0,0,0,0,0,0,0,0,0,0,0,0,0,0,0,0,0,4,0,0,0,4,0,0,0,0,0,0,0,430
[BMMIM][PF6],[BMMIM],[PF6],1,0,0,0,0,0,0,0,0,0,0,0,0,0,0,0,0,0,2,0,0,0,0,0,3,1,4,0,0,0,0,0,0,0,0,0,0,0,0,0,0,0,0,0,0,0,0,1,0,0,0,0,0,0,0,0,0,0,0,0,0,0,0,6,0,0,0,6,0,0,0,0,0,0,0,436
[BMIM][Cl],[BMIM],[Cl],1,0,0,0,0,0,0,0,0,0,0,0,0,0,0,0,0,0,1,0,0,0,0,0,2,1,4,0,0,0,0,0,0,0,0,0,0,0,0,0,0,0,0,0,0,0,0,0,0,0,0,0,0,0,0,0,0,0,0,0,0,0,0,1,0,0,0,0,0,0,0,0,0,0,0,257
[OMIM][Cl],[OMIM],[Cl],1,0,0,0,0,0,0,0,0,0,0,0,0,0,0,0,0,0,1,0,0,0,0,0,2,1,8,0,0,0,0,0,0,0,0,0,0,0,0,0,0,0,0,0,0,0,0,0,0,0,0,0,0,0,0,0,0,0,0,0,0,0,0,1,0,0,0,0,0,0,0,0,0,0,0,276
[BMIM][Br],[BMIM],[Br],1,0,0,0,0,0,0,0,0,0,0,0,0,0,0,0,0,0,1,0,0,0,0,0,2,1,4,0,0,0,0,0,0,0,0,0,0,0,0,0,0,0,0,0,0,0,0,0,0,0,0,0,0,0,0,0,0,0,0,0,0,0,0,1,0,0,0,0,0,0,0,0,0,0,0,272
[BMIM][I],[BMIM],[I],1,0,0,0,0,0,0,0,0,0,0,0,0,0,0,0,0,0,1,0,0,0,0,0,2,1,4,0,0,0,0,0,0,0,0,0,0,0,0,0,0,0,0,0,0,0,0,0,0,0,0,0,0,0,0,0,0,0,0,0,0,0,0,1,0,0,0,0,0,0,0,0,0,0,0,278
[BMIM][NO3],[BMIM],[NO3],1,0,0,0,0,0,0,0,0,0,0,0,0,0,0,0,0,0,1,0,0,0,0,0,2,1,4,0,0,0,0,0,0,0,0,0,0,0,0,0,0,0,0,1,0,0,0,0,0,0,0,0,0,0,0,0,0,0,0,0,0,0,0,0,0,0,0,0,0,0,0,0,0,0,0,290
[HMIM][NO3],[HMIM],[NO3],1,0,0,0,0,0,0,0,0,0,0,0,0,0,0,0,0,0,1,0,0,0,0,0,2,1,6,0,0,0,0,0,0,0,0,0,0,0,0,0,0,0,0,1,0,0,0,0,0,0,0,0,0,0,0,0,0,0,0,0,0,0,0,0,0,0,0,0,0,0,0,0,0,0,0,288
[BMIM][ClO4],[BMIM],[ClO4],1,0,0,0,0,0,0,0,0,0,0,0,0,0,0,0,0,0,1,0,0,0,0,0,2,1,4,0,0,0,0,0,0,0,0,0,0,0,0,0,0,0,0,0,0,0,0,0,0,0,0,0,0,0,0,0,0,0,0,0,0,0,0,0,1,0,0,0,0,0,0,0,0,0,0,321
[BMIM][HSO4],[BMIM],[HSO4],1,0,0,0,0,0,0,0,0,0,0,0,0,0,0,0,0,0,1,0,0,0,0,0,2,1,4,0,0,0,0,0,0,0,0,0,0,0,0,0,0,0,0,0,0,0,0,0,1,0,0,0,0,0,0,0,0,0,0,0,0,0,0,0,0,0,0,0,0,0,0,0,0,0,0,345
[BMIM][TS],[BMIM],[TS],1,0,0,0,0,0,0,0,0,0,0,0,0,0,0,0,0,0,1,0,0,0,0,0,2,1,4,0,0,0,0,0,0,0,0,0,0,0,0,0,0,0,0,0,0,0,0,0,0,1,0,0,0,0,0,0,0,0,0,0,0,0,0,0,0,0,0,1,1,1,1,0,0,0,0,372
[AMIM][Cl],[AMIM],[Cl],1,0,0,0,0,0,0,0,0,0,0,0,0,0,0,0,0,0,1,1,0,0,0,0,2,0,0,0,0,1,3,0,0,0,0,0,0,0,0,0,0,0,0,0,0,0,0,0,0,0,0,0,0,0,0,0,0,0,0,0,0,0,0,1,0,0,0,0,0,0,0,0,0,0,0,254
[AMIM][Br],[AMIM],[Br],1,0,0,0,0,0,0,0,0,0,0,0,0,0,0,0,0,0,1,1,0,0,0,0,2,0,0,0,0,1,3,0,0,0,0,0,0,0,0,0,0,0,0,0,0,0,0,0,0,0,0,0,0,0,0,0,0,0,0,0,0,0,0,1,0,0,0,0,0,0,0,0,0,0,0,282
[ABIM][BF4],[ABIM],[BF4],1,0,0,0,0,0,0,0,0,0,0,0,0,0,0,0,0,0,0,1,0,0,0,0,2,0,0,0,0,1,3,0,0,1,4,0,0,0,0,0,0,0,1,0,0,0,0,0,0,0,0,0,0,0,0,0,0,0,0,0,0,0,0,4,0,0,0,4,0,0,0,0,0,0,0,356
[ABIM][PF6],[ABIM],[PF6],1,0,0,0,0,0,0,0,0,0,0,0,0,0,0,0,0,0,0,1,0,0,0,0,2,0,0,0,0,1,3,0,0,1,4,0,0,0,0,0,0,0,0,0,0,0,0,1,0,0,0,0,0,0,0,0,0,0,0,0,0,0,0,6,0,0,0,6,0,0,0,0,0,0,0,349
[ABIM][Cl],[ABIM],[Cl],1,0,0,0,0,0,0,0,0,0,0,0,0,0,0,0,0,0,0,1,0,0,0,0,2,0,0,0,0,1,3,0,0,1,4,0,0,0,0,0,0,0,0,0,0,0,0,0,0,0,0,0,0,0,0,0,0,0,0,0,0,0,0,1,0,0,0,0,0,0,0,0,0,0,0,252
[ABIM][Br],[ABIM],[Br],1,0,0,0,0,0,0,0,0,0,0,0,0,0,0,0,0,0,0,1,0,0,0,0,2,0,0,0,0,1,3,0,0,1,4,0,0,0,0,0,0,0,0,0,0,0,0,0,0,0,0,0,0,0,0,0,0,0,0,0,0,0,0,1,0,0,0,0,0,0,0,0,0,0,0,257
[ABIM][NO3],[ABIM],[NO3],1,0,0,0,0,0,0,0,0,0,0,0,0,0,0,0,0,0,0,1,0,0,0,0,2,0,0,0,0,1,3,0,0,1,4,0,0,0,0,0,0,0,0,1,0,0,0,0,0,0,0,0,0,0,0,0,0,0,0,0,0,0,0,0,0,0,0,0,0,0,0,0,0,0,0,264
[HOEMIm][BF4],[HOEMIm],[BF4],1,0,0,0,0,0,0,0,0,0,0,0,0,0,0,0,0,0,1,0,0,1,0,0,2,0,0,1,2,0,0,0,0,0,0,0,0,0,0,0,0,0,1,0,0,0,0,0,0,0,0,0,0,0,0,0,0,0,0,0,0,0,0,4,0,0,0,4,0,0,0,0,0,0,0,369
[HOEMIm][TfN2],[HOEMIm],[NTf2],1,0,0,0,0,0,0,0,0,0,0,0,0,0,0,0,0,0,1,0,0,1,0,0,2,0,0,1,2,0,0,0,0,0,0,0,0,0,0,0,1,0,0,0,0,0,0,0,0,0,0,0,0,0,0,0,0,0,0,0,0,0,0,0,0,0,0,0,0,0,0,2,1,0,0,415
[HOEMIm][Ac],[HOEMIm],[Ac],1,0,0,0,0,0,0,0,0,0,0,0,0,0,0,0,0,0,1,0,0,1,0,0,2,0,0,1,2,0,0,0,0,0,0,0,0,0,0,0,0,0,0,0,0,0,0,0,0,0,0,1,0,0,0,0,0,0,0,0,0,0,0,0,0,0,0,1,0,1,1,0,0,0,0,238
[HOEMIm][Cl],[HOEMIm],[Cl],1,0,0,0,0,0,0,0,0,0,0,0,0,0,0,0,0,0,1,0,0,1,0,0,2,0,0,1,2,0,0,0,0,0,0,0,0,0,0,0,0,0,0,0,0,0,0,0,0,0,0,0,0,0,0,0,0,0,0,0,0,0,0,1,0,0,0,0,0,0,0,0,0,0,0,298
[HOEMIm][NO3],[HOEMIm],[NO3],1,0,0,0,0,0,0,0,0,0,0,0,0,0,0,0,0,0,1,0,0,1,0,0,2,0,0,1,2,0,0,0,0,0,0,0,0,0,0,0,0,0,0,1,0,0,0,0,0,0,0,0,0,0,0,0,0,0,0,0,0,0,0,0,0,0,0,0,0,0,0,0,0,0,0,296
[HOEMIm][TFO],[HOEMIm],[TfO],1,0,0,0,0,0,0,0,0,0,0,0,0,0,0,0,0,0,1,0,0,1,0,0,2,0,0,1,2,0,0,0,0,0,0,0,0,0,0,0,0,0,0,0,0,0,0,0,0,1,0,0,0,0,0,0,0,0,0,0,0,0,0,0,0,0,0,1,0,0,0,1,1,0,0,391
[HOEMIm][ClO4],[HOEMIm],[ClO4],1,0,0,0,0,0,0,0,0,0,0,0,0,0,0,0,0,0,1,0,0,1,0,0,2,0,0,1,2,0,0,0,0,0,0,0,0,0,0,0,0,0,0,0,0,0,0,0,0,0,0,0,0,0,0,0,0,0,0,0,0,0,0,0,1,0,0,0,0,0,0,0,0,0,0,311
[HOEMIm][DCA],[HOEMIm],[DCA],1,0,0,0,0,0,0,0,0,0,0,0,0,0,0,0,0,0,1,0,0,1,0,0,2,0,0,1,2,0,0,0,0,0,0,0,0,0,0,0,1,0,0,0,0,0,0,0,0,0,0,0,0,0,0,0,0,0,2,0,0,0,0,0,0,0,0,2,0,0,0,0,0,0,0,227
[EPy][TfN2],[EPy],[NTf2],0,0,1,0,0,0,0,0,0,0,0,0,0,0,0,0,0,0,0,0,0,0,0,0,1,1,2,0,0,0,0,0,0,0,0,0,0,0,0,0,1,0,0,0,0,0,0,0,0,0,0,0,0,0,0,0,0,0,0,0,0,0,0,0,0,0,0,0,0,0,0,2,1,0,0,396
[BPy][BF4],[BPy],[BF4],0,0,1,0,0,0,0,0,0,0,0,0,0,0,0,0,0,0,0,0,0,0,0,0,1,1,4,0,0,0,0,0,0,0,0,0,0,0,0,0,0,0,1,0,0,0,0,0,0,0,0,0,0,0,0,0,0,0,0,0,0,0,0,4,0,0,0,4,0,0,0,0,0,0,0,373
[BPy][PF6],[BPy],[PF6],0,0,1,0,0,0,0,0,0,0,0,0,0,0,0,0,0,0,0,0,0,0,0,0,1,1,4,0,0,0,0,0,0,0,0,0,0,0,0,0,0,0,0,0,0,0,0,1,0,0,0,0,0,0,0,0,0,0,0,0,0,0,0,6,0,0,0,6,0,0,0,0,0,0,0,392
[BPy][TfN2],[BPy],[NTf2],0,0,1,0,0,0,0,0,0,0,0,0,0,0,0,0,0,0,0,0,0,0,0,0,1,1,4,0,0,0,0,0,0,0,0,0,0,0,0,0,1,0,0,0,0,0,0,0,0,0,0,0,0,0,0,0,0,0,0,0,0,0,0,0,0,0,0,0,0,0,0,2,1,0,0,390
[BPy][Br],[BPy],[Br],0,0,1,0,0,0,0,0,0,0,0,0,0,0,0,0,0,0,0,0,0,0,0,0,1,1,4,0,0,0,0,0,0,0,0,0,0,0,0,0,0,0,0,0,0,0,0,0,0,0,0,0,0,0,0,0,0,0,0,0,0,0,0,1,0,0,0,0,0,0,0,0,0,0,0,239
[BPy][NO3],[BPy],[NO3],0,0,1,0,0,0,0,0,0,0,0,0,0,0,0,0,0,0,0,0,0,0,0,0,1,1,4,0,0,0,0,0,0,0,0,0,0,0,0,0,0,0,0,1,0,0,0,0,0,0,0,0,0,0,0,0,0,0,0,0,0,0,0,0,0,0,0,0,0,0,0,0,0,0,0,263
[BPy][TFO],[BPy],[TfO],0,0,1,0,0,0,0,0,0,0,0,0,0,0,0,0,0,0,0,0,0,0,0,0,1,1,4,0,0,0,0,0,0,0,0,0,0,0,0,0,0,0,0,0,0,0,0,0,0,1,0,0,0,0,0,0,0,0,0,0,0,0,0,0,0,0,0,1,0,0,0,1,1,0,0,362
[BPy][DCA],[BPy],[DCA],0,0,1,0,0,0,0,0,0,0,0,0,0,0,0,0,0,0,0,0,0,0,0,0,1,1,4,0,0,0,0,0,0,0,0,0,0,0,0,0,1,0,0,0,0,0,0,0,0,0,0,0,0,0,0,0,0,0,2,0,0,0,0,0,0,0,0,2,0,0,0,0,0,0,0,252
[BPy][HSO4],[BPy],[HSO4],0,0,1,0,0,0,0,0,0,0,0,0,0,0,0,0,0,0,0,0,0,0,0,0,1,1,4,0,0,0,0,0,0,0,0,0,0,0,0,0,0,0,0,0,0,0,0,0,1,0,0,0,0,0,0,0,0,0,0,0,0,0,0,0,0,0,0,0,0,0,0,0,0,0,0,337
[BPy][H2PO4],[BPy],[H2PO4],0,0,1,0,0,0,0,0,0,0,0,0,0,0,0,0,0,0,0,0,0,0,0,0,1,1,4,0,0,0,0,0,0,0,0,0,0,0,0,0,0,0,0,0,0,0,0,0,0,0,0,0,1,0,0,0,0,0,0,0,0,0,0,0,0,0,0,0,0,0,0,0,0,0,0,242
[P66614][Br],"[P6,6,6,14]",[Br],0,0,0,0,0,1,0,0,0,0,0,0,0,0,0,0,0,0,0,0,0,0,0,0,4,3,6,0,0,0,0,0,0,1,14,0,0,0,0,0,0,0,0,0,0,0,0,0,0,0,0,0,0,0,0,0,0,0,0,0,0,0,0,1,0,0,0,0,0,0,0,0,0,0,0,356
[P4444][Gly],[P4444],[Gly],0,0,0,0,0,1,0,0,0,0,0,0,0,0,0,0,0,0,0,0,0,0,0,0,4,4,4,0,0,0,0,0,0,0,0,0,0,0,0,0,0,0,0,0,0,0,0,0,0,0,0,1,0,0,0,0,1,0,0,0,0,0,0,0,0,0,0,1,0,0,0,0,0,1,1,282
[P4444][Ala],[P4444],[Ala],0,0,0,0,0,1,0,0,0,0,0,0,0,0,0,0,0,0,0,0,0,0,0,0,4,4,4,0,0,0,0,0,0,0,0,0,0,0,0,0,0,0,0,0,0,0,0,0,0,0,0,1,0,0,0,1,1,0,0,0,0,0,0,0,0,0,0,1,0,1,1,0,0,0,0,298
[P4444][Ser],[P4444],[Ser],0,0,0,0,0,1,0,0,0,0,0,0,0,0,0,0,0,0,0,0,0,0,0,0,4,4,4,0,0,0,0,0,0,0,0,0,0,0,0,0,0,0,0,0,0,0,0,0,0,0,0,1,0,0,0,1,1,0,0,0,0,0,0,0,0,0,0,1,0,0,0,0,0,1,1,215
[P4444][Glu],[P4444],[Glu],0,0,0,0,0,1,0,0,0,0,0,0,0,0,0,0,0,0,0,0,0,0,0,0,4,4,4,0,0,0,0,0,0,0,0,0,0,0,0,0,0,0,0,0,0,0,0,0,0,0,0,1,0,0,0,0,0,0,0,0,1,1,0,0,0,0,0,1,0,1,1,0,0,1,2,321
[P4444][Lys],[P4444],[Lys],0,0,0,0,0,1,0,0,0,0,0,0,0,0,0,0,0,0,0,0,0,0,0,0,4,4,4,0,0,0,0,0,0,0,0,0,0,0,0,0,0,0,0,0,0,0,0,0,0,0,0,1,0,0,0,1,2,0,0,0,0,0,0,0,0,0,0,0,0,0,0,0,0,1,4,245
[P4444][Pro],[P4444],[Pro],0,0,0,0,0,1,0,0,0,0,0,0,0,0,0,0,0,0,0,0,0,0,0,0,4,4,4,0,0,0,0,0,0,0,0,0,0,0,0,0,0,0,0,0,0,0,0,0,0,0,0,1,0,0,0,0,0,0,0,0,0,0,0,0,0,0,0,1,1,0,0,0,0,0,0,305
[EMMIM][Cl],[EMMIM],[Cl],1,0,0,0,0,0,0,0,0,0,0,0,0,0,0,0,0,0,2,0,0,0,0,0,3,1,2,0,0,0,0,0,0,0,0,0,0,0,0,0,0,0,0,0,0,0,0,0,0,0,0,0,0,0,0,0,0,0,0,0,0,0,0,1,0,0,0,0,0,0,0,0,0,0,0,274
[BMMIM][Cl],[BMMIM],[Cl],1,0,0,0,0,0,0,0,0,0,0,0,0,0,0,0,0,0,2,0,0,0,0,0,3,1,4,0,0,0,0,0,0,0,0,0,0,0,0,0,0,0,0,0,0,0,0,0,0,0,0,0,0,0,0,0,0,0,0,0,0,0,0,1,0,0,0,0,0,0,0,0,0,0,0,250
[EMIM][Cl],[EMIM],[Cl],1,0,0,0,0,0,0,0,0,0,0,0,0,0,0,0,0,0,1,0,0,0,0,0,2,1,2,0,0,0,0,0,0,0,0,0,0,0,0,0,0,0,0,0,0,0,0,0,0,0,0,0,0,0,0,0,0,0,0,0,0,0,0,1,0,0,0,0,0,0,0,0,0,0,0,268
[EMIM][TfO],[EMIM],[TfO],1,0,0,0,0,0,0,0,0,0,0,0,0,0,0,0,0,0,1,0,0,0,0,0,2,1,2,0,0,0,0,0,0,0,0,0,0,0,0,0,0,0,0,0,0,0,0,0,0,1,0,0,0,0,0,0,0,0,0,0,0,0,0,0,0,0,0,1,0,0,0,1,1,0,0,382
[C3MIM][NTf2],[C3MIM],[NTf2],1,0,0,0,0,0,0,0,0,0,0,0,0,0,0,0,0,0,1,0,0,0,0,0,2,1,3,0,0,0,0,0,0,0,0,0,0,0,0,0,1,0,0,0,0,0,0,0,0,0,0,0,0,0,0,0,0,0,0,0,0,0,0,0,0,0,0,0,0,0,0,2,1,0,0,412
[C3MIM][I],[C3MIM],[I],1,0,0,0,0,0,0,0,0,0,0,0,0,0,0,0,0,0,1,0,0,0,0,0,2,1,3,0,0,0,0,0,0,0,0,0,0,0,0,0,0,0,0,0,0,0,0,0,0,0,0,0,0,0,0,0,0,0,0,0,0,0,0,1,0,0,0,0,0,0,0,0,0,0,0,207
[C3MIM][OTf],[C3MIM],[TfO],1,0,0,0,0,0,0,0,0,0,0,0,0,0,0,0,0,0,1,0,0,0,0,0,2,1,3,0,0,0,0,0,0,0,0,0,0,0,0,0,0,0,0,0,0,0,0,0,0,1,0,0,0,0,0,0,0,0,0,0,0,0,0,0,0,0,0,1,0,0,0,1,1,0,0,330
[C3MIM][BF4],[C3MIM],[BF4],1,0,0,0,0,0,0,0,0,0,0,0,0,0,0,0,0,0,1,0,0,0,0,0,2,1,3,0,0,0,0,0,0,0,0,0,0,0,0,0,0,0,1,0,0,0,0,0,0,0,0,0,0,0,0,0,0,0,0,0,0,0,0,4,0,0,0,4,0,0,0,0,0,0,0,302
[C3MIM][NO3],[C3MIM],[NO3],1,0,0,0,0,0,0,0,0,0,0,0,0,0,0,0,0,0,1,0,0,0,0,0,2,1,3,0,0,0,0,0,0,0,0,0,0,0,0,0,0,0,0,1,0,0,0,0,0,0,0,0,0,0,0,0,0,0,0,0,0,0,0,0,0,0,0,0,0,0,0,0,0,0,0,198
[C3MIM][CH3SO3],[C3MIM],[CH3SO3],1,0,0,0,0,0,0,0,0,0,0,0,0,0,0,0,0,0,1,0,0,0,0,0,2,1,3,0,0,0,0,0,0,0,0,0,0,0,0,0,0,0,0,0,0,0,0,0,0,1,0,0,0,0,0,0,0,0,0,0,0,0,0,0,0,0,0,1,0,1,1,0,0,0,0,267
[C3MIM][CH3BzSO3],[C3MIM],[CH3BzSO3],1,0,0,0,0,0,0,0,0,0,0,0,0,0,0,0,0,0,1,0,0,0,0,0,2,1,3,0,0,0,0,0,0,0,0,0,0,0,0,0,0,0,0,0,0,0,0,0,0,1,0,0,0,0,0,0,0,0,0,0,0,0,0,0,0,0,0,1,1,1,1,0,0,0,0,291
[BMPYR][FAP],[BMPYR],[(C2F5)3PF3],0,1,0,0,0,0,0,0,0,0,0,0,0,0,0,0,0,0,1,0,0,0,0,0,2,1,4,0,0,0,0,0,0,0,0,0,0,0,0,0,0,0,0,0,0,0,0,1,0,0,0,0,0,0,0,0,0,0,0,0,0,0,0,3,0,0,0,6,0,0,0,3,2,0,0,358
[BMPYR][(C4F9)3PF3],[BMPYR],[(C4F9)3PF3],0,1,0,0,0,0,0,0,0,0,0,0,0,0,0,0,0,0,1,0,0,0,0,0,2,1,4,0,0,0,0,0,0,0,0,0,0,0,0,0,0,0,0,0,0,0,0,1,0,0,0,0,0,0,0,0,0,0,0,0,0,0,0,3,0,0,0,6,0,0,0,3,4,0,0,315
[BMPYR][NTf2],[BMPYR],[NTf2],0,1,0,0,0,0,0,0,0,0,0,0,0,0,0,0,0,0,1,0,0,0,0,0,2,1,4,0,0,0,0,0,0,0,0,0,0,0,0,0,1,0,0,0,0,0,0,0,0,0,0,0,0,0,0,0,0,0,0,0,0,0,0,0,0,0,0,0,0,0,0,2,1,0,0,417
[BMPYR][B(CN)4],[BMPYR],[B(CN)4],0,1,0,0,0,0,0,0,0,0,0,0,0,0,0,0,0,0,1,0,0,0,0,0,2,1,4,0,0,0,0,0,0,0,0,0,0,0,0,0,0,0,1,0,0,0,0,0,0,0,0,0,0,0,0,0,0,0,4,0,0,0,0,0,0,0,0,4,0,0,0,0,0,0,0,388
[BMPYR][OTf],[BMPYR],[TfO],0,1,0,0,0,0,0,0,0,0,0,0,0,0,0,0,0,0,1,0,0,0,0,0,2,1,4,0,0,0,0,0,0,0,0,0,0,0,0,0,0,0,0,0,0,0,0,0,0,1,0,0,0,0,0,0,0,0,0,0,0,0,0,0,0,0,0,1,0,0,0,1,1,0,0,399
[BMMIM][FAP],[BMMIM],[(C2F5)3PF3],1,0,0,0,0,0,0,0,0,0,0,0,0,0,0,0,0,0,2,0,0,0,0,0,3,1,4,0,0,0,0,0,0,0,0,0,0,0,0,0,0,0,0,0,0,0,0,1,0,0,0,0,0,0,0,0,0,0,0,0,0,0,0,3,0,0,0,6,0,0,0,3,2,0,0,363
[BMMIM][NTf2],[BMMIM],[NTf2],1,0,0,0,0,0,0,0,0,0,0,0,0,0,0,0,0,0,2,0,0,0,0,0,3,1,4,0,0,0,0,0,0,0,0,0,0,0,0,0,1,0,0,0,0,0,0,0,0,0,0,0,0,0,0,0,0,0,0,0,0,0,0,0,0,0,0,0,0,0,0,2,1,0,0,424
[BMMIM][TfO],[BMMIM],[TfO],1,0,0,0,0,0,0,0,0,0,0,0,0,0,0,0,0,0,2,0,0,0,0,0,3,1,4,0,0,0,0,0,0,0,0,0,0,0,0,0,0,0,0,0,0,0,0,0,0,1,0,0,0,0,0,0,0,0,0,0,0,0,0,0,0,0,0,1,0,0,0,1,1,0,0,436
[EMIM][C6SO4],[EMIM],[C6SO4],1,0,0,0,0,0,0,0,0,0,0,0,0,0,0,0,0,0,1,0,0,0,0,0,2,1,2,0,0,0,0,0,0,0,0,0,0,0,0,0,0,0,0,0,0,0,0,0,1,0,0,0,0,0,0,0,0,0,0,0,0,0,0,0,0,0,0,1,0,1,6,0,0,0,0,251
[C7MIM][NTf2],[C7MIM],[NTf2],1,0,0,0,0,0,0,0,0,0,0,0,0,0,0,0,0,0,1,0,0,0,0,0,2,1,7,0,0,0,0,0,0,0,0,0,0,0,0,0,1,0,0,0,0,0,0,0,0,0,0,0,0,0,0,0,0,0,0,0,0,0,0,0,0,0,0,0,0,0,0,2,1,0,0,437
[CyhmMIM][NTf2],[CyhmMIM],[NTf2],1,0,0,0,0,0,0,0,0,0,0,0,0,0,0,0,0,0,1,0,0,0,0,0,2,0,0,1,1,0,0,0,0,0,0,0,0,0,0,0,1,0,0,0,0,0,0,0,0,0,0,0,0,0,0,0,0,0,0,0,0,0,0,0,0,0,0,0,0,0,0,2,1,0,0,429
[BnMIM][NTf2],[BnzMIM],[NTf2],1,0,0,0,0,0,0,0,0,0,0,0,0,0,0,0,0,0,1,0,0,0,1,0,2,0,0,1,1,0,0,0,0,0,0,0,0,0,0,0,1,0,0,0,0,0,0,0,0,0,0,0,0,0,0,0,0,0,0,0,0,0,0,0,0,0,0,0,0,0,0,2,1,0,0,421
[(Bnz)2IM][NTf2],[(Bnz)2IM],[NTf2],1,0,0,0,0,0,0,0,0,0,0,0,0,0,0,0,0,0,0,0,0,0,2,0,2,0,0,2,1,0,0,0,0,0,0,0,0,0,0,0,1,0,0,0,0,0,0,0,0,0,0,0,0,0,0,0,0,0,0,0,0,0,0,0,0,0,0,0,0,0,0,2,1,0,0,410
[NapmMIM][NTf2],[NapmMIM],[NTf2],1,0,0,0,0,0,0,0,0,0,0,0,0,0,0,0,0,0,1,0,0,0,2,0,2,0,0,1,1,0,0,0,0,0,0,0,0,0,0,0,1,0,0,0,0,0,0,0,0,0,0,0,0,0,0,0,0,0,0,0,0,0,0,0,0,0,0,0,0,0,0,2,1,0,0,406
[DMIM][NO3],[DMIM],[NO3],1,0,0,0,0,0,0,0,0,0,0,0,0,0,0,0,0,0,2,0,0,0,0,0,2,0,0,0,0,0,0,0,0,0,0,0,0,0,0,0,0,0,0,1,0,0,0,0,0,0,0,0,0,0,0,0,0,0,0,0,0,0,0,0,0,0,0,0,0,0,0,0,0,0,0,106
[TOA][dimethylbenzoate],[TOA],[dimethylbenzoate],0,0,0,0,1,0,0,0,0,0,0,0,0,0,0,0,0,0,0,0,0,0,0,0,3,3,8,0,0,0,0,0,0,0,0,0,0,0,0,0,0,0,0,0,0,0,0,0,0,0,0,1,0,0,0,0,0,0,0,0,0,0,0,0,0,0,0,1,1,2,1,0,0,0,0,189.1
[TOA][salicylate],[TOA],[salicylate],0,0,0,0,1,0,0,0,0,0,0,0,0,0,0,0,0,0,0,0,0,0,0,0,3,3,8,0,0,0,0,0,0,0,0,0,0,0,0,0,0,0,0,0,0,0,0,0,0,0,0,1,0,0,0,0,0,0,0,0,0,1,0,0,0,0,0,1,1,0,0,0,0,0,0,212.5
[EMIM][Br],[EMIM],[Br],1,0,0,0,0,0,0,0,0,0,0,0,0,0,0,0,0,0,1,0,0,0,0,0,2,1,2,0,0,0,0,0,0,0,0,0,0,0,0,0,0,0,0,0,0,0,0,0,0,0,0,0,0,0,0,0,0,0,0,0,0,0,0,1,0,0,0,0,0,0,0,0,0,0,0,246
[EMIM][I],[EMIM],[I],1,0,0,0,0,0,0,0,0,0,0,0,0,0,0,0,0,0,1,0,0,0,0,0,2,1,2,0,0,0,0,0,0,0,0,0,0,0,0,0,0,0,0,0,0,0,0,0,0,0,0,0,0,0,0,0,0,0,0,0,0,0,0,1,0,0,0,0,0,0,0,0,0,0,0,249
[DMIM][N3],[DMIM],[N3],1,0,0,0,0,0,0,0,0,0,0,0,0,0,0,0,0,0,2,0,0,0,0,0,2,0,0,0,0,0,0,0,0,0,0,0,0,0,0,0,0,0,0,0,0,0,1,0,0,0,0,0,0,0,0,0,0,0,0,0,0,0,0,0,0,0,0,0,0,0,0,0,0,0,0,216
[EMIm][N3],[EMIM],[N3],1,0,0,0,0,0,0,0,0,0,0,0,0,0,0,0,0,0,1,0,0,0,0,0,2,1,2,0,0,0,0,0,0,0,0,0,0,0,0,0,0,0,0,0,0,0,1,0,0,0,0,0,0,0,0,0,0,0,0,0,0,0,0,0,0,0,0,0,0,0,0,0,0,0,0,220
[BMIm][N3],[BMIM],[N3],1,0,0,0,0,0,0,0,0,0,0,0,0,0,0,0,0,0,1,0,0,0,0,0,2,1,4,0,0,0,0,0,0,0,0,0,0,0,0,0,0,0,0,0,0,0,1,0,0,0,0,0,0,0,0,0,0,0,0,0,0,0,0,0,0,0,0,0,0,0,0,0,0,0,0,219
[BMMIm][N3],[BMMIM],[N3],1,0,0,0,0,0,0,0,0,0,0,0,0,0,0,0,0,0,2,0,0,0,0,0,3,1,4,0,0,0,0,0,0,0,0,0,0,0,0,0,0,0,0,0,0,0,1,0,0,0,0,0,0,0,0,0,0,0,0,0,0,0,0,0,0,0,0,0,0,0,0,0,0,0,0,210
[BBIm][N3],[BBIm],[N3],1,0,0,0,0,0,0,0,0,0,0,0,0,0,0,0,0,0,0,0,0,0,0,0,2,2,4,0,0,0,0,0,0,0,0,0,0,0,0,0,0,0,0,0,0,0,1,0,0,0,0,0,0,0,0,0,0,0,0,0,0,0,0,0,0,0,0,0,0,0,0,0,0,0,0,251.7
[BBIm][Br],[BBIm],[Br],1,0,0,0,0,0,0,0,0,0,0,0,0,0,0,0,0,0,0,0,0,0,0,0,2,2,4,0,0,0,0,0,0,0,0,0,0,0,0,0,0,0,0,0,0,0,0,0,0,0,0,0,0,0,0,0,0,0,0,0,0,0,0,1,0,0,0,0,0,0,0,0,0,0,0,255
"[N8,8,8,1][C6:0]","[N8,8,8,1]",[C5H11COO],0,0,0,0,1,0,0,0,0,0,0,0,0,0,0,0,0,0,1,0,0,0,0,0,4,3,8,0,0,0,0,0,0,0,0,0,0,0,0,0,0,0,0,0,0,0,0,0,0,0,0,1,0,0,0,0,0,0,0,0,0,0,0,0,0,0,0,1,0,1,5,0,0,0,0,190
"[N8,8,8,1][C8:0]","[N8,8,8,1]",[C7H15COO],0,0,0,0,1,0,0,0,0,0,0,0,0,0,0,0,0,0,1,0,0,0,0,0,4,3,8,0,0,0,0,0,0,0,0,0,0,0,0,0,0,0,0,0,0,0,0,0,0,0,0,1,0,0,0,0,0,0,0,0,0,0,0,0,0,0,0,1,0,1,7,0,0,0,0,177
"[N8,8,8,1][C12:0]","[N8,8,8,1]",[C12:0],0,0,0,0,1,0,0,0,0,0,0,0,0,0,0,0,0,0,1,0,0,0,0,0,4,3,8,0,0,0,0,0,0,0,0,0,0,0,0,0,0,0,0,0,0,0,0,0,0,0,0,1,0,0,0,0,0,0,0,0,0,0,0,0,0,0,0,1,0,1,11,0,0,0,0,182
"[N8,8,8,1][C16:0]","[N8,8,8,1]",[C16:0],0,0,0,0,1,0,0,0,0,0,0,0,0,0,0,0,0,0,1,0,0,0,0,0,4,3,8,0,0,0,0,0,0,0,0,0,0,0,0,0,0,0,0,0,0,0,0,0,0,0,0,1,0,0,0,0,0,0,0,0,0,0,0,0,0,0,0,1,0,1,15,0,0,0,0,200
"[N8,8,8,1][C18:0]","[N8,8,8,1]",[C18:0],0,0,0,0,1,0,0,0,0,0,0,0,0,0,0,0,0,0,1,0,0,0,0,0,4,3,8,0,0,0,0,0,0,0,0,0,0,0,0,0,0,0,0,0,0,0,0,0,0,0,0,1,0,0,0,0,0,0,0,0,0,0,0,0,0,0,0,1,0,1,17,0,0,0,0,199
"[N8,8,8,1][C18:1]","[N8,8,8,1]",[C18:1],0,0,0,0,1,0,0,0,0,0,0,0,0,0,0,0,0,0,1,0,0,0,0,0,4,3,8,0,0,0,0,0,0,0,0,0,0,0,0,0,0,0,0,0,0,0,0,0,0,0,0,1,0,0,0,2,0,1,0,0,0,0,0,0,0,0,0,1,0,1,15,0,0,0,0,200
"[N6,6,6,6][C8:0]","[N6,6,6,6]",[C7H15COO],0,0,0,0,1,0,0,0,0,0,0,0,0,0,0,0,0,0,0,0,0,0,0,0,4,4,6,0,0,0,0,0,0,0,0,0,0,0,0,0,0,0,0,0,0,0,0,0,0,0,0,1,0,0,0,0,0,0,0,0,0,0,0,0,0,0,0,1,0,1,7,0,0,0,0,177
"[N6,6,6,6][C16:0]","[N6,6,6,6]",[C16:0],0,0,0,0,1,0,0,0,0,0,0,0,0,0,0,0,0,0,0,0,0,0,0,0,4,4,6,0,0,0,0,0,0,0,0,0,0,0,0,0,0,0,0,0,0,0,0,0,0,0,0,1,0,0,0,0,0,0,0,0,0,0,0,0,0,0,0,1,0,1,15,0,0,0,0,187
[2HEA][Hex],[2HEA],[Hex],0,0,0,0,1,0,0,0,0,0,0,0,0,0,0,0,0,0,0,0,0,1,0,0,1,0,0,1,2,0,0,0,0,0,0,0,0,0,0,0,0,0,0,0,0,0,0,0,0,0,0,1,0,0,0,0,0,0,0,0,0,0,0,0,0,0,0,1,0,1,5,0,0,0,0,404.3
[BHEA][Hex],[BHEA],[Hex],0,0,0,0,1,0,0,0,0,0,0,0,0,0,0,0,0,0,0,0,0,2,0,0,2,0,0,2,2,0,0,0,0,0,0,0,0,0,0,0,0,0,0,0,0,0,0,0,0,0,0,1,0,0,0,0,0,0,0,0,0,0,0,0,0,0,0,1,0,1,5,0,0,0,0,420.1
[THEA][Hex],[THEA],[Hex],0,0,0,0,1,0,0,0,0,0,0,0,0,0,0,0,0,0,0,0,0,3,0,0,3,0,0,3,2,0,0,0,0,0,0,0,0,0,0,0,0,0,0,0,0,0,0,0,0,0,0,1,0,0,0,0,0,0,0,0,0,0,0,0,0,0,0,1,0,1,5,0,0,0,0,398.2
[C3OMPYR][NTf2],[C3OMPYR],[NTf2],0,1,0,0,0,0,0,0,0,0,0,0,0,0,0,0,0,0,1,0,1,0,0,0,2,1,3,0,0,0,0,0,0,0,0,0,0,0,0,0,1,0,0,0,0,0,0,0,0,0,0,0,0,0,0,0,0,0,0,0,0,0,0,0,0,0,0,0,0,0,0,2,1,0,0,411
[C3OMPYR][(C2F5)3PF3],[C3OMPYR],[(C2F5)3PF3],0,1,0,0,0,0,0,0,0,0,0,0,0,0,0,0,0,0,1,0,1,0,0,0,2,1,3,0,0,0,0,0,0,0,0,0,0,0,0,0,0,0,0,0,0,0,0,1,0,0,0,0,0,0,0,0,0,0,0,0,0,0,0,3,0,0,0,6,0,0,0,3,2,0,0,352
"[P6,6,6,14][(C2F5)3PF3]","[P6,6,6,14]",[(C2F5)3PF3],0,0,0,0,0,1,0,0,0,0,0,0,0,0,0,0,0,0,0,0,0,0,0,0,4,3,6,0,0,0,0,0,0,1,14,0,0,0,0,0,0,0,0,0,0,0,0,1,0,0,0,0,0,0,0,0,0,0,0,0,0,0,0,3,0,0,0,6,0,0,0,3,2,0,0,363
[C3MMIM][Cl],[C3MMIM],[Cl],1,0,0,0,0,0,0,0,0,0,0,0,0,0,0,0,0,0,2,0,0,0,0,0,3,1,3,0,0,0,0,0,0,0,0,0,0,0,0,0,0,0,0,0,0,0,0,0,0,0,0,0,0,0,0,0,0,0,0,0,0,0,0,1,0,0,0,0,0,0,0,0,0,0,0,260
[C10MMIM][Cl],[C10MMIM],[Cl],1,0,0,0,0,0,0,0,0,0,0,0,0,0,0,0,0,0,2,0,0,0,0,0,3,1,10,0,0,0,0,0,0,0,0,0,0,0,0,0,0,0,0,0,0,0,0,0,0,0,0,0,0,0,0,0,0,0,0,0,0,0,0,1,0,0,0,0,0,0,0,0,0,0,0,239
[HMMIM][Cl],[HMMIM],[Cl],1,0,0,0,0,0,0,0,0,0,0,0,0,0,0,0,0,0,2,0,0,0,0,0,3,1,6,0,0,0,0,0,0,0,0,0,0,0,0,0,0,0,0,0,0,0,0,0,0,0,0,0,0,0,0,0,0,0,0,0,0,0,0,1,0,0,0,0,0,0,0,0,0,0,0,230
[C16MMIM][Cl],[C16MMIM],[Cl],1,0,0,0,0,0,0,0,0,0,0,0,0,0,0,0,0,0,2,0,0,0,0,0,3,1,16,0,0,0,0,0,0,0,0,0,0,0,0,0,0,0,0,0,0,0,0,0,0,0,0,0,0,0,0,0,0,0,0,0,0,0,0,1,0,0,0,0,0,0,0,0,0,0,0,239
[C3OHMIM][Cl],[C3OHMIM],[Cl],1,0,0,0,0,0,0,0,0,0,0,0,0,0,0,0,0,0,1,0,0,1,0,0,2,1,3,0,0,0,0,0,0,0,0,0,0,0,0,0,0,0,0,0,0,0,0,0,0,0,0,0,0,0,0,0,0,0,0,0,0,0,0,1,0,0,0,0,0,0,0,0,0,0,0,295
[Dat][Cl],[Dat],[Cl],0,0,0,0,0,0,0,0,0,0,0,0,0,0,0,0,0,0,0,0,0,0,0,0,0,0,0,0,0,0,0,0,0,0,0,1,0,0,0,0,0,0,0,0,0,0,0,0,0,0,0,0,0,0,0,0,0,0,0,0,0,0,0,1,0,0,0,0,0,0,0,0,0,0,0,248
[BMPYR][Cl],[BMPYR],[Cl],0,1,0,0,0,0,0,0,0,0,0,0,0,0,0,0,0,0,1,0,0,0,0,0,2,1,4,0,0,0,0,0,0,0,0,0,0,0,0,0,0,0,0,0,0,0,0,0,0,0,0,0,0,0,0,0,0,0,0,0,0,0,0,1,0,0,0,0,0,0,0,0,0,0,0,207
[BMPip][Cl],[BMPip],[Cl],0,0,0,1,0,0,0,0,0,0,0,0,0,0,0,0,0,0,1,0,0,0,0,0,2,1,4,0,0,0,0,0,0,0,0,0,0,0,0,0,0,0,0,0,0,0,0,0,0,0,0,0,0,0,0,0,0,0,0,0,0,0,0,1,0,0,0,0,0,0,0,0,0,0,0,232
"[P4,4,4,16][Br]","[P4,4,4,16]",[Br],0,0,0,0,0,1,0,0,0,0,0,0,0,0,0,0,0,0,0,0,0,0,0,0,4,3,4,0,0,0,0,0,0,1,16,0,0,0,0,0,0,0,0,0,0,0,0,0,0,0,0,0,0,0,0,0,0,0,0,0,0,0,0,1,0,0,0,0,0,0,0,0,0,0,0,356
[OMIM][BF4],[OMIM],[BF4],1,0,0,0,0,0,0,0,0,0,0,0,0,0,0,0,0,0,1,0,0,0,0,0,2,1,8,0,0,0,0,0,0,0,0,0,0,0,0,0,0,0,1,0,0,0,0,0,0,0,0,0,0,0,0,0,0,0,0,0,0,0,0,4,0,0,0,4,0,0,0,0,0,0,0,397
[EMPYR][BF4],[EMPYR],[BF4],0,1,0,0,0,0,0,0,0,0,0,0,0,0,0,0,0,0,1,0,0,0,0,0,2,1,2,0,0,0,0,0,0,0,0,0,0,0,0,0,0,0,1,0,0,0,0,0,0,0,0,0,0,0,0,0,0,0,0,0,0,0,0,4,0,0,0,4,0,0,0,0,0,0,0,375
[BMPYR][BF4],[BMPYR],[BF4],0,1,0,0,0,0,0,0,0,0,0,0,0,0,0,0,0,0,1,0,0,0,0,0,2,1,4,0,0,0,0,0,0,0,0,0,0,0,0,0,0,0,1,0,0,0,0,0,0,0,0,0,0,0,0,0,0,0,0,0,0,0,0,4,0,0,0,4,0,0,0,0,0,0,0,368
[OMIM][PF6],[OMIM],[PF6],1,0,0,0,0,0,0,0,0,0,0,0,0,0,0,0,0,0,1,0,0,0,0,0,2,1,8,0,0,0,0,0,0,0,0,0,0,0,0,0,0,0,0,0,0,0,0,1,0,0,0,0,0,0,0,0,0,0,0,0,0,0,0,6,0,0,0,6,0,0,0,0,0,0,0,407
[BMIM][Ac],[BMIM],[Ac],1,0,0,0,0,0,0,0,0,0,0,0,0,0,0,0,0,0,1,0,0,0,0,0,2,1,4,0,0,0,0,0,0,0,0,0,0,0,0,0,0,0,0,0,0,0,0,0,0,0,0,1,0,0,0,0,0,0,0,0,0,0,0,0,0,0,0,1,0,1,1,0,0,0,0,216
[BMMIM][Ac],[BMMIM],[Ac],1,0,0,0,0,0,0,0,0,0,0,0,0,0,0,0,0,0,2,0,0,0,0,0,3,1,4,0,0,0,0,0,0,0,0,0,0,0,0,0,0,0,0,0,0,0,0,0,0,0,0,1,0,0,0,0,0,0,0,0,0,0,0,0,0,0,0,1,0,1,1,0,0,0,0,226
[EMMIM][Ac],[EMMIM],[Ac],1,0,0,0,0,0,0,0,0,0,0,0,0,0,0,0,0,0,2,0,0,0,0,0,3,1,2,0,0,0,0,0,0,0,0,0,0,0,0,0,0,0,0,0,0,0,0,0,0,0,0,1,0,0,0,0,0,0,0,0,0,0,0,0,0,0,0,1,0,1,1,0,0,0,0,228
[DMIM][TfN2],[DMIM],[NTf2],1,0,0,0,0,0,0,0,0,0,0,0,0,0,0,0,0,0,2,0,0,0,0,0,2,0,0,0,0,0,0,0,0,0,0,0,0,0,0,0,1,0,0,0,0,0,0,0,0,0,0,0,0,0,0,0,0,0,0,0,0,0,0,0,0,0,0,0,0,0,0,2,1,0,0,432
"[P6,6,6,14][TfN2]","[P6,6,6,14]",[NTf2],0,0,0,0,0,1,0,0,0,0,0,0,0,0,0,0,0,0,0,0,0,0,0,0,4,3,6,0,0,0,0,0,0,1,14,0,0,0,0,0,1,0,0,0,0,0,0,0,0,0,0,0,0,0,0,0,0,0,0,0,0,0,0,0,0,0,0,0,0,0,0,2,1,0,0,417
[BMPYR][TfN2],[BMPYR],[NTf2],0,1,0,0,0,0,0,0,0,0,0,0,0,0,0,0,0,0,1,0,0,0,0,0,2,1,4,0,0,0,0,0,0,0,0,0,0,0,0,0,1,0,0,0,0,0,0,0,0,0,0,0,0,0,0,0,0,0,0,0,0,0,0,0,0,0,0,0,0,0,0,2,1,0,0,417
[EMPYR][TfN2],[EMPYR],[NTf2],0,1,0,0,0,0,0,0,0,0,0,0,0,0,0,0,0,0,1,0,0,0,0,0,2,1,2,0,0,0,0,0,0,0,0,0,0,0,0,0,1,0,0,0,0,0,0,0,0,0,0,0,0,0,0,0,0,0,0,0,0,0,0,0,0,0,0,0,0,0,0,2,1,0,0,346
[BMIM][TfO],[BMIM],[TfO],1,0,0,0,0,0,0,0,0,0,0,0,0,0,0,0,0,0,1,0,0,0,0,0,2,1,4,0,0,0,0,0,0,0,0,0,0,0,0,0,0,0,0,0,0,0,0,0,0,1,0,0,0,0,0,0,0,0,0,0,0,0,0,0,0,0,0,1,0,0,0,1,1,0,0,382
[DMIM][Cl],[DMIM],[Cl],1,0,0,0,0,0,0,0,0,0,0,0,0,0,0,0,0,0,2,0,0,0,0,0,2,0,0,0,0,0,0,0,0,0,0,0,0,0,0,0,0,0,0,0,0,0,0,0,0,0,0,0,0,0,0,0,0,0,0,0,0,0,0,1,0,0,0,0,0,0,0,0,0,0,0,277
[Bnmim][Cl],[BnzMIM],[Cl],1,0,0,0,0,0,0,0,0,0,0,0,0,0,0,0,0,0,1,0,0,0,1,0,2,0,0,1,1,0,0,0,0,0,0,0,0,0,0,0,0,0,0,0,0,0,0,0,0,0,0,0,0,0,0,0,0,0,0,0,0,0,0,1,0,0,0,0,0,0,0,0,0,0,0,278
[PmPyrr][Cl],[PmPyrr],[Cl],0,1,0,0,0,0,0,0,0,0,0,0,0,0,0,0,0,0,1,0,0,0,0,0,2,1,3,0,0,0,0,0,0,0,0,0,0,0,0,0,0,0,0,0,0,0,0,0,0,0,0,0,0,0,0,0,0,0,0,0,0,0,0,1,0,0,0,0,0,0,0,0,0,0,0,228
"[N1,1,18,18][Br]","[N1,1,18,18]",[Br],0,0,0,0,1,0,0,0,0,0,0,0,0,0,0,0,0,0,2,0,0,0,0,0,4,2,18,0,0,0,0,0,0,0,0,0,0,0,0,0,0,0,0,0,0,0,0,0,0,0,0,0,0,0,0,0,0,0,0,0,0,0,0,1,0,0,0,0,0,0,0,0,0,0,0,225
[Bmpyrr][Br],[BMPYR],[Br],0,1,0,0,0,0,0,0,0,0,0,0,0,0,0,0,0,0,1,0,0,0,0,0,2,1,4,0,0,0,0,0,0,0,0,0,0,0,0,0,0,0,0,0,0,0,0,0,0,0,0,0,0,0,0,0,0,0,0,0,0,0,0,1,0,0,0,0,0,0,0,0,0,0,0,253
[Epmim][I],[Epmim],[I],1,0,0,0,0,0,0,0,0,0,0,0,0,0,0,0,1,0,1,0,0,0,0,0,2,0,0,1,3,0,0,0,0,0,0,0,0,0,0,0,0,0,0,0,0,0,0,0,0,0,0,0,0,0,0,0,0,0,0,0,0,0,0,1,0,0,0,0,0,0,0,0,0,0,0,284
[C16MMIM][PF6],[C16MMIM],[PF6],1,0,0,0,0,0,0,0,0,0,0,0,0,0,0,0,0,0,2,0,0,0,0,0,3,1,16,0,0,0,0,0,0,0,0,0,0,0,0,0,0,0,0,0,0,0,0,1,0,0,0,0,0,0,0,0,0,0,0,0,0,0,0,6,0,0,0,6,0,0,0,0,0,0,0,400
[Chol][TfN2],[Chol],[NTf2],0,0,0,0,1,0,0,0,0,0,0,0,0,0,0,0,0,0,3,0,0,1,0,0,4,0,0,1,2,0,0,0,0,0,0,0,0,0,0,0,1,0,0,0,0,0,0,0,0,0,0,0,0,0,0,0,0,0,0,0,0,0,0,0,0,0,0,0,0,0,0,2,1,0,0,410
[Bmtriazo][TfN2],[Bmtriazo],[NTf2],0,0,0,0,0,0,0,1,0,0,0,0,0,0,0,0,0,0,1,0,0,0,0,0,2,1,4,0,0,0,0,0,0,0,0,0,0,0,0,0,1,0,0,0,0,0,0,0,0,0,0,0,0,0,0,0,0,0,0,0,0,0,0,0,0,0,0,0,0,0,0,2,1,0,0,345
[Hmtriazo][TfN2],[Hmtriazo],[NTf2],0,0,0,0,0,0,0,1,0,0,0,0,0,0,0,0,0,0,1,0,0,0,0,0,2,1,6,0,0,0,0,0,0,0,0,0,0,0,0,0,1,0,0,0,0,0,0,0,0,0,0,0,0,0,0,0,0,0,0,0,0,0,0,0,0,0,0,0,0,0,0,2,1,0,0,333
[Omtriazo][TfN2],[Omtriazo],[NTf2],0,0,0,0,0,0,0,1,0,0,0,0,0,0,0,0,0,0,1,0,0,0,0,0,2,1,8,0,0,0,0,0,0,0,0,0,0,0,0,0,1,0,0,0,0,0,0,0,0,0,0,0,0,0,0,0,0,0,0,0,0,0,0,0,0,0,0,0,0,0,0,2,1,0,0,329
[Decmtriazo][TfN2],[Decmtriazo],[NTf2],0,0,0,0,0,0,0,1,0,0,0,0,0,0,0,0,0,0,1,0,0,0,0,0,2,1,12,0,0,0,0,0,0,0,0,0,0,0,0,0,1,0,0,0,0,0,0,0,0,0,0,0,0,0,0,0,0,0,0,0,0,0,0,0,0,0,0,0,0,0,0,2,1,0,0,337
[Bnmim][BF4],[BnzMIM],[BF4],1,0,0,0,0,0,0,0,0,0,0,0,0,0,0,0,0,0,1,0,0,0,1,0,2,0,0,1,1,0,0,0,0,0,0,0,0,0,0,0,0,0,1,0,0,0,0,0,0,0,0,0,0,0,0,0,0,0,0,0,0,0,0,4,0,0,0,4,0,0,0,0,0,0,0,384
[C3MMIM][BF4],[C3MMIM],[BF4],1,0,0,0,0,0,0,0,0,0,0,0,0,0,0,0,0,0,2,0,0,0,0,0,3,1,3,0,0,0,0,0,0,0,0,0,0,0,0,0,0,0,1,0,0,0,0,0,0,0,0,0,0,0,0,0,0,0,0,0,0,0,0,4,0,0,0,4,0,0,0,0,0,0,0,362
[Epmim][BF4],[Epmim],[BF4],1,0,0,0,0,0,0,0,0,0,0,0,0,0,0,0,1,0,1,0,0,0,0,0,2,0,0,1,3,0,0,0,0,0,0,0,0,0,0,0,0,0,1,0,0,0,0,0,0,0,0,0,0,0,0,0,0,0,0,0,0,0,0,4,0,0,0,4,0,0,0,0,0,0,0,363
[Mbnmim][BF4],[Mbnmim],[BF4],1,0,0,0,0,0,0,0,0,0,0,0,0,0,0,0,0,0,2,0,0,0,1,0,2,0,0,0,0,0,0,0,0,0,0,0,0,0,0,0,0,0,1,0,0,0,0,0,0,0,0,0,0,0,0,0,0,0,0,0,0,0,0,4,0,0,0,4,0,0,0,0,0,0,0,288
[ECNbim][SCN],[ECNbim],[SCN],1,0,0,0,0,0,0,0,0,0,0,0,0,0,0,0,1,0,0,0,0,0,0,0,2,1,4,1,2,0,0,0,0,0,0,0,0,0,0,0,0,0,0,0,1,0,0,0,0,0,0,0,0,0,0,0,0,0,0,0,0,0,0,0,0,0,0,0,0,0,0,0,0,0,0,236
[BmMor][CF3BF3],[BmMor],[CF3BF3],0,0,0,0,0,0,0,0,0,0,1,0,0,0,0,0,0,0,1,0,0,0,0,0,2,1,4,0,0,0,0,0,0,0,0,0,0,0,0,0,0,0,1,0,0,0,0,0,0,0,0,0,0,0,0,0,0,0,0,0,0,0,0,3,0,0,0,4,0,0,0,1,1,0,0,238
[BmPyrr][CF3BF3],[BMPYR],[CF3BF3],0,1,0,0,0,0,0,0,0,0,0,0,0,0,0,0,0,0,1,0,0,0,0,0,2,1,4,0,0,0,0,0,0,0,0,0,0,0,0,0,0,0,1,0,0,0,0,0,0,0,0,0,0,0,0,0,0,0,0,0,0,0,0,3,0,0,0,4,0,0,0,1,1,0,0,236
[BmPip][CF3BF3],[BMPip],[CF3BF3],0,0,0,1,0,0,0,0,0,0,0,0,0,0,0,0,0,0,1,0,0,0,0,0,2,1,4,0,0,0,0,0,0,0,0,0,0,0,0,0,0,0,1,0,0,0,0,0,0,0,0,0,0,0,0,0,0,0,0,0,0,0,0,3,0,0,0,4,0,0,0,1,1,0,0,244
[MmMor][CF3BF3],[MmMor],[CF3BF3],0,0,0,0,0,0,0,0,0,0,1,0,0,0,0,0,0,0,2,0,0,0,0,0,2,0,0,0,0,0,0,0,0,0,0,0,0,0,0,0,0,0,1,0,0,0,0,0,0,0,0,0,0,0,0,0,0,0,0,0,0,0,0,3,0,0,0,4,0,0,0,1,1,0,0,181
[BmPyrr][C2F5BF3],[BMPYR],[C2F5BF3],0,1,0,0,0,0,0,0,0,0,0,0,0,0,0,0,0,0,1,0,0,0,0,0,2,1,4,0,0,0,0,0,0,0,0,0,0,0,0,0,0,0,1,0,0,0,0,0,0,0,0,0,0,0,0,0,0,0,0,0,0,0,0,3,0,0,0,4,0,0,0,1,2,0,0,311
[BmPyrr][C3F7BF3],[BMPYR],[C3F7BF3],0,1,0,0,0,0,0,0,0,0,0,0,0,0,0,0,0,0,1,0,0,0,0,0,2,1,4,0,0,0,0,0,0,0,0,0,0,0,0,0,0,0,1,0,0,0,0,0,0,0,0,0,0,0,0,0,0,0,0,0,0,0,0,3,0,0,0,4,0,0,0,1,3,0,0,327
[BmPyrr][C4F9BF3],[BMPYR],[C4F9BF3],0,1,0,0,0,0,0,0,0,0,0,0,0,0,0,0,0,0,1,0,0,0,0,0,2,1,4,0,0,0,0,0,0,0,0,0,0,0,0,0,0,0,1,0,0,0,0,0,0,0,0,0,0,0,0,0,0,0,0,0,0,0,0,3,0,0,0,4,0,0,0,1,4,0,0,324
[Emim][Ace102],[EMIM],[Ace102],1,0,0,0,0,0,0,0,0,0,0,0,0,0,0,0,0,0,1,0,0,0,0,0,2,1,2,0,0,0,0,0,0,0,0,0,0,0,0,0,0,0,0,0,0,0,0,0,0,0,0,0,0,1,1,0,0,0,0,0,1,0,0,0,0,0,0,1,1,1,1,0,0,0,0,247
[Emim][Phe],[EMIM],[Phe],1,0,0,0,0,0,0,0,0,0,0,0,0,0,0,0,0,0,1,0,0,0,0,0,2,1,2,0,0,0,0,0,0,0,0,0,0,0,0,0,0,0,0,0,0,0,0,0,0,0,0,0,0,0,0,0,0,0,0,0,0,0,0,0,0,0,1,0,0,0,0,0,0,0,0,156
[Bmim][Phe],[BMIM],[Phe],1,0,0,0,0,0,0,0,0,0,0,0,0,0,0,0,0,0,1,0,0,0,0,0,2,1,4,0,0,0,0,0,0,0,0,0,0,0,0,0,0,0,0,0,0,0,0,0,0,0,0,0,0,0,0,0,0,0,0,0,0,0,0,0,0,0,1,0,0,0,0,0,0,0,0,158
[Hmim][Phe],[HMIM],[Phe],1,0,0,0,0,0,0,0,0,0,0,0,0,0,0,0,0,0,1,0,0,0,0,0,2,1,6,0,0,0,0,0,0,0,0,0,0,0,0,0,0,0,0,0,0,0,0,0,0,0,0,0,0,0,0,0,0,0,0,0,0,0,0,0,0,0,1,0,0,0,0,0,0,0,0,162
[Omim][Phe],[OMIM],[Phe],1,0,0,0,0,0,0,0,0,0,0,0,0,0,0,0,0,0,1,0,0,0,0,0,2,1,8,0,0,0,0,0,0,0,0,0,0,0,0,0,0,0,0,0,0,0,0,0,0,0,0,0,0,0,0,0,0,0,0,0,0,0,0,0,0,0,1,0,0,0,0,0,0,0,0,168
[Dmim][Phe],[DMIM],[Phe],1,0,0,0,0,0,0,0,0,0,0,0,0,0,0,0,0,0,2,0,0,0,0,0,2,0,0,0,0,0,0,0,0,0,0,0,0,0,0,0,0,0,0,0,0,0,0,0,0,0,0,0,0,0,0,0,0,0,0,0,0,0,0,0,0,0,1,0,0,0,0,0,0,0,0,180
[Epy][TfO],[Epy],[TfO],0,0,1,0,0,0,0,0,0,0,0,0,0,0,0,0,0,0,0,0,0,0,0,0,1,1,2,0,0,0,0,0,0,0,0,0,0,0,0,0,0,0,0,0,0,0,0,0,0,1,0,0,0,0,0,0,0,0,0,0,0,0,0,0,0,0,0,1,0,0,0,1,1,0,0,371
[Bmpyrr][TfO],[BMPYR],[TfO],0,1,0,0,0,0,0,0,0,0,0,0,0,0,0,0,0,0,1,0,0,0,0,0,2,1,4,0,0,0,0,0,0,0,0,0,0,0,0,0,0,0,0,0,0,0,0,0,0,1,0,0,0,0,0,0,0,0,0,0,0,0,0,0,0,0,0,1,0,0,0,1,1,0,0,399
[EMTriazo][NTf2],[EMTria],[NTf2],0,0,0,0,0,0,0,1,0,0,0,0,0,0,0,0,0,0,1,0,0,0,0,0,2,1,2,0,0,0,0,0,0,0,0,0,0,0,0,0,1,0,0,0,0,0,0,0,0,0,0,0,0,0,0,0,0,0,0,0,0,0,0,0,0,0,0,0,0,0,0,2,1,0,0,355
[C3MTriazo][NTf2],[C3MTriazo],[NTf2],0,0,0,0,0,0,0,1,0,0,0,0,0,0,0,0,0,0,1,0,0,0,0,0,2,1,3,0,0,0,0,0,0,0,0,0,0,0,0,0,1,0,0,0,0,0,0,0,0,0,0,0,0,0,0,0,0,0,0,0,0,0,0,0,0,0,0,0,0,0,0,2,1,0,0,365
[C10MTriazo][NTf2],[C10MTria],[NTf2],0,0,0,0,0,0,0,1,0,0,0,0,0,0,0,0,0,0,0,0,0,0,0,0,2,1,10,0,0,0,0,0,0,0,0,0,0,0,0,0,1,0,0,0,0,0,0,0,0,0,0,0,0,0,0,0,0,0,0,0,0,0,0,0,0,0,0,0,0,0,0,2,1,0,0,357
[C12MTriazo][NTf2],[C12MTria],[NTf2],0,0,0,0,0,0,0,1,0,0,0,0,0,0,0,0,0,0,1,0,0,0,0,0,2,1,12,0,0,0,0,0,0,0,0,0,0,0,0,0,1,0,0,0,0,0,0,0,0,0,0,0,0,0,0,0,0,0,0,0,0,0,0,0,0,0,0,0,0,0,0,2,1,0,0,354
[C10mim][NTf2],[C10mim],[NTf2],1,0,0,0,0,0,0,0,0,0,0,0,0,0,0,0,0,0,1,0,0,0,0,0,2,1,10,0,0,0,0,0,0,0,0,0,0,0,0,0,1,0,0,0,0,0,0,0,0,0,0,0,0,0,0,0,0,0,0,0,0,0,0,0,0,0,0,0,0,0,0,2,1,0,0,273
[EMIM][PF6],[EMIM],[PF6],1,0,0,0,0,0,0,0,0,0,0,0,0,0,0,0,0,0,1,0,0,0,0,0,2,1,2,0,0,0,0,0,0,0,0,0,0,0,0,0,0,0,0,0,0,0,0,1,0,0,0,0,0,0,0,0,0,0,0,0,0,0,0,6,0,0,0,6,0,0,0,0,0,0,0,336
[(MeO)2IM][NTf2],[(MeO)2IM],[NTf2],1,0,0,0,0,0,0,0,0,0,0,0,0,0,0,0,0,0,0,0,2,0,0,0,2,2,1,0,0,0,0,0,0,0,0,0,0,0,0,0,1,0,0,0,0,0,0,0,0,0,0,0,0,0,0,0,0,0,0,0,0,0,0,0,0,0,0,0,0,0,0,2,1,0,0,180
[(MeO)2MIM][NTf2],[(MeO)2MIM],[NTf2],1,0,0,0,0,0,0,0,0,0,0,0,0,0,0,0,0,0,1,0,2,0,0,0,2,2,1,0,0,0,0,0,0,0,0,0,0,0,0,0,1,0,0,0,0,0,0,0,0,0,0,0,0,0,0,0,0,0,0,0,0,0,0,0,0,0,0,0,0,0,0,2,1,0,0,200
[CPMIM][NTf2],[CPMIM],[NTf2],1,0,0,0,0,0,0,0,0,0,0,0,0,0,0,0,1,0,1,0,0,0,0,0,2,0,0,1,3,0,0,0,0,0,0,0,0,0,0,0,1,0,0,0,0,0,0,0,0,0,0,0,0,0,0,0,0,0,0,0,0,0,0,0,0,0,0,0,0,0,0,2,1,0,0,352
[(OH)2IM][NTf2],[(OH)2IM],[NTf2],1,0,0,0,0,0,0,0,0,0,0,0,0,0,0,0,0,0,0,0,0,2,0,0,2,0,0,0,0,0,0,0,0,0,0,0,0,0,0,0,1,0,0,0,0,0,0,0,0,0,0,0,0,0,0,0,0,0,0,0,0,0,0,0,0,0,0,0,0,0,0,2,1,0,0,180
[AllylMIM][NTf2],[AMIM],[NTf2],1,0,0,0,0,0,0,0,0,0,0,0,0,0,0,0,0,0,1,1,0,0,0,0,2,0,0,0,0,1,3,0,0,0,0,0,0,0,0,0,1,0,0,0,0,0,0,0,0,0,0,0,0,0,0,0,0,0,0,0,0,0,0,0,0,0,0,0,0,0,0,2,1,0,0,314
[(EtO)2IM][NTf2],[(EtO)2IM],[NTf2],1,0,0,0,0,0,0,0,0,0,0,0,0,0,0,0,0,0,0,0,2,0,0,0,2,2,2,0,0,0,0,0,0,0,0,0,0,0,0,0,1,0,0,0,0,0,0,0,0,0,0,0,0,0,0,0,0,0,0,0,0,0,0,0,0,0,0,0,0,0,0,2,1,0,0,208
[BMIM][SCN],[BMIM],[SCN],1,0,0,0,0,0,0,0,0,0,0,0,0,0,0,0,0,0,1,0,0,0,0,0,2,1,4,0,0,0,0,0,0,0,0,0,0,0,0,0,0,0,0,0,1,0,0,0,0,0,0,0,0,0,0,0,0,0,0,0,0,0,0,0,0,0,0,0,0,0,0,0,0,0,0,221
[BMIM][SbF6],[BMIM],[SbF6],1,0,0,0,0,0,0,0,0,0,0,0,0,0,0,0,0,0,1,0,0,0,0,0,2,1,4,0,0,0,0,0,0,0,0,0,0,0,0,0,0,0,0,0,0,0,0,0,0,0,0,0,0,0,0,0,0,0,0,0,0,0,0,6,0,1,0,6,0,0,0,0,0,0,0,345
[BMIM][MeSO3],[BMIM],[MeSO3],1,0,0,0,0,0,0,0,0,0,0,0,0,0,0,0,0,0,1,0,0,0,0,0,2,1,4,0,0,0,0,0,0,0,0,0,0,0,0,0,0,0,0,0,0,0,0,0,0,1,0,0,0,0,0,0,0,0,0,0,0,0,0,0,0,0,0,1,0,1,1,0,0,0,0,278
[BMIM][MeSO4],[BMIM],[MeSO4],1,0,0,0,0,0,0,0,0,0,0,0,0,0,0,0,0,0,1,0,0,0,0,0,2,1,4,0,0,0,0,0,0,0,0,0,0,0,0,0,0,0,0,0,0,0,0,0,1,0,0,0,0,0,0,0,0,0,0,0,0,0,0,0,0,0,0,1,0,1,1,0,0,0,0,302
[BMIM][OSO4],[BMIM],[OSO4],1,0,0,0,0,0,0,0,0,0,0,0,0,0,0,0,0,0,1,0,0,0,0,0,2,1,4,0,0,0,0,0,0,0,0,0,0,0,0,0,0,0,0,0,0,0,0,0,1,0,0,0,0,0,1,0,0,0,0,0,0,0,0,0,0,0,0,1,0,0,0,0,0,0,0,252
[BMIM][DCA],[BMIM],[DCA],1,0,0,0,0,0,0,0,0,0,0,0,0,0,0,0,0,0,1,0,0,0,0,0,2,1,4,0,0,0,0,0,0,0,0,0,0,0,0,0,1,0,0,0,0,0,0,0,0,0,0,0,0,0,0,0,0,0,2,0,0,0,0,0,0,0,0,2,0,0,0,0,0,0,0,218
[EMIM][DCA],[EMIM],[DCA],1,0,0,0,0,0,0,0,0,0,0,0,0,0,0,0,0,0,1,0,0,0,0,0,2,1,2,0,0,0,0,0,0,0,0,0,0,0,0,0,1,0,0,0,0,0,0,0,0,0,0,0,0,0,0,0,0,0,2,0,0,0,0,0,0,0,0,2,0,0,0,0,0,0,0,235
[BMIM][DBP],[BMIM],[DBP],1,0,0,0,0,0,0,0,0,0,0,0,0,0,0,0,0,0,1,0,0,0,0,0,2,1,4,0,0,0,0,0,0,0,0,0,0,0,0,0,0,0,0,0,0,0,0,0,0,0,0,0,1,0,0,0,0,0,0,0,0,0,0,0,0,0,0,2,0,2,4,0,0,0,0,220
[BMIM][TFA],[BMIM],[TFA],1,0,0,0,0,0,0,0,0,0,0,0,0,0,0,0,0,0,1,0,0,0,0,0,2,1,4,0,0,0,0,0,0,0,0,0,0,0,0,0,0,0,0,0,0,0,0,0,0,0,0,1,0,0,0,0,0,0,0,0,0,0,0,0,0,0,0,1,0,0,0,1,1,0,0,165
[EMIM][DEP],[EMIM],[DEP],1,0,0,0,0,0,0,0,0,0,0,0,0,0,0,0,0,0,1,0,0,0,0,0,2,1,2,0,0,0,0,0,0,0,0,0,0,0,0,0,0,0,0,0,0,0,0,0,0,0,0,0,1,0,0,0,0,0,0,0,0,0,0,0,0,0,0,2,0,2,2,0,0,0,0,185
[DMIM][DMP],[DMIM],[DMP],1,0,0,0,0,0,0,0,0,0,0,0,0,0,0,0,0,0,2,0,0,0,0,0,2,0,0,0,0,0,0,0,0,0,0,0,0,0,0,0,0,0,0,0,0,0,0,0,0,0,0,0,1,0,0,0,0,0,0,0,0,0,0,0,0,0,0,2,0,2,1,0,0,0,0,236
[EMIM][SCN],[EMIM],[SCN],1,0,0,0,0,0,0,0,0,0,0,0,0,0,0,0,0,0,1,0,0,0,0,0,2,1,2,0,0,0,0,0,0,0,0,0,0,0,0,0,0,0,0,0,1,0,0,0,0,0,0,0,0,0,0,0,0,0,0,0,0,0,0,0,0,0,0,0,0,0,0,0,0,0,0,212
[C10MIM][BF4],[C10MIM],[BF4],1,0,0,0,0,0,0,0,0,0,0,0,0,0,0,0,0,0,1,0,0,0,0,0,2,1,10,0,0,0,0,0,0,0,0,0,0,0,0,0,0,0,1,0,0,0,0,0,0,0,0,0,0,0,0,0,0,0,0,0,0,0,0,4,0,0,0,4,0,0,0,0,0,0,0,223
[EMIM][MeSO4],[EMIM],[MeSO4],1,0,0,0,0,0,0,0,0,0,0,0,0,0,0,0,0,0,1,0,0,0,0,0,2,1,2,0,0,0,0,0,0,0,0,0,0,0,0,0,0,0,0,0,0,0,0,0,1,0,0,0,0,0,0,0,0,0,0,0,0,0,0,0,0,0,0,1,0,1,1,0,0,0,0,305
